Repository: wojdyr/fityk

* SAMPLE SOURCE
=======================
All sample files are got from the sample directory of ciftools_Linux, an open-source CIF software package. You can download it from 
http://www.ncnr.nist.gov/programs/crystallography/software/cif/ciftools.html

The short descriptions of the 2 files in the "ciftools_Linux/samples/whatswhat.txt" in the package are as follows:

ALUMINA.cif	A 1-phase & 1-dataset pdCIF - CW neutron Rietveld fit (single block)
NISI.cif	A two-phase, two-dataset pdCIF - TOF Rietveld fit (6 blocks)

There are 2 additional ".cif" files in the package, but they do not contain Powder Diffraction data that we need.

File: gsoc_xylib/samples/pdcif/ic034984fsi20030819_115442.cif (part 1 of 7)
data_BL2810_publ

_publ_block_id
; Mar 14 12:14:49 |BL2810_overall|||
;
_audit_creation_date     "Mar 14 12:14:49" 
_audit_creation_method   "from EXP file using GSAS2CIF"
_audit_update_record
; Mar 14 12:14:49 2003   Initial CIF as created by GSAS2CIF
;

_publ_contact_author           "W. Schnick"

_publ_contact_author_email     "wolfgang.schnick@uni-muenchen.de"

_publ_contact_author_fax         089/2180-77440

_publ_requested_journal          "Inorg. Chem."

_publ_section_title
;BL 28 NH4dca, Neutronen-TOF 10K                                     
;

loop_
_publ_author_name    
,                     Bettina V. Lotsch, Juergen Senker, 
                      and Wolfgang Schnick
;
_publ_author_address  
;                     Department Chemie
                      Ludwig-Maximilians-Universitaet Muenchen
                      Butenandtstrasse 5-13 (D)
                      D-81377 Muenchen
                      Germany
;



data_BL2810_overall

_refine_ls_shift/esd_max               0.01
_refine_ls_shift/esd_mean              0.00
_computing_structure_refinement        GSAS
_refine_ls_number_parameters           87
_refine_ls_goodness_of_fit_all         1.40
data_BL2810_phase_1

_pd_block_id
      Mar 14 12:14:49 |PHASE_1||

_pd_phase_name                         NH4dca
_cell_length_a                         3.73275(10)
_cell_length_b                         12.31771(29)
_cell_length_c                         9.13033(27)
_cell_angle_alpha                      90.0
_cell_angle_beta                       91.5962(23)
_cell_angle_gamma                      90.0
_symmetry_cell_setting                 monoclinic
_symmetry_space_group_name_H-M         "P 21/c"
loop_ _symmetry_equiv_pos_as_xyz
   +x,+y,+z -x,+y+1/2,-z+1/2 
   -x,-y,-z +x,-y+1/2,+z+1/2                             

loop_ _atom_site_label
      _atom_site_fract_x
      _atom_site_fract_y
      _atom_site_fract_z
      _atom_site_occupancy
      _atom_site_thermal_displace_type
      _atom_site_U_iso_or_equiv
      _atom_site_symmetry_multiplicity
N1      0.5476(7)    0.38372(24) -0.11509(27)  1.0        Uiso   0.0131(6)     4
C1      0.4816(9)    0.36048(30)  0.0027(4)    1.0        Uiso   0.0111(8)     4
N2      0.3812(7)    0.32359(21)  0.1298(4)    1.0        Uiso   0.0133(5)     4
C2      0.4812(9)    0.3705(4)    0.2511(4)    1.0        Uiso   0.0124(8)     4
N3      0.5501(7)    0.40813(18)  0.36614(27)  1.0        Uiso   0.0101(6)     4
N4     -0.0010(7)    0.11240(23)  0.1324(4)    1.0        Uani   0.01402       4
D1      0.1750(11)   0.0500(4)    0.1349(6)    1.0        Uani   0.02956       4
D2     -0.1619(10)   0.1084(4)    0.0391(5)    1.0        Uani   0.02056       4
D3     -0.1583(11)   0.1105(5)    0.2258(4)    1.0        Uani   0.02865       4
D4      0.1410(12)   0.18315(34)  0.1356(6)    1.0        Uani   0.03003       4

loop_ _atom_site_aniso_label
      _atom_site_aniso_U_11
      _atom_site_aniso_U_22
      _atom_site_aniso_U_33
      _atom_site_aniso_U_12
      _atom_site_aniso_U_13
      _atom_site_aniso_U_23
N4      0.0148(16)   0.0089(13)   0.0183(14)  -0.0030(15)   
       -0.0005(12)   -0.0015(16)
D1      0.0229(28)  0.0438(33)   0.0221(29)   0.0187(23)  
        0.0026(23)   0.0048(24)
D2      0.0281(29)  0.0188(23)   0.0144(20)  -0.0008(21)   
       -0.0047(17)  -0.0001(23) 
D3      0.0352(26)  0.0319(29)  0.0193(21)  -0.0020(28)  
        0.0081(19)   -0.0033(26)
D4      0.0407(31)  0.0134(23)  0.0357(31)  -0.0045(20)   
       -0.0035(27)   0.0013(24)


loop_ _atom_type_symbol
      _atom_type_number_in_cell
                   N  16.0        
                   C   8.0        
                   D  16.0        
data_BL2810_phase_2

_pd_block_id
      Mar 14 12:14:49 |PHASE_2||

_pd_phase_name                         NH4Cl
_cell_length_a                         3.7155(11)
_cell_length_b                         3.7155
_cell_length_c                         3.7155
_cell_angle_alpha                      90.0
_cell_angle_beta                       90.0
_cell_angle_gamma                      90.0
_symmetry_cell_setting                 cubic
_symmetry_space_group_name_H-M         "P m -3 m"
loop_ _symmetry_equiv_pos_as_xyz
   +x,+y,+z +z,+x,+y +y,+z,+x +x,+y,-z 
   -z,+x,+y +y,-z,+x -z,+x,-y -y,-z,+x         
   +y,-z,-x -x,+y,-z -z,-x,+y +x,-y,-z 
   +y,+x,+z +z,+y,+x +x,+z,+y +y,+x,-z         
   -z,+y,+x +x,-z,+y -z,+y,-x -x,-z,+y 
   +x,-z,-y -y,+x,-z -z,-y,+x +y,-x,-z         
   -x,-y,-z -z,-x,-y -y,-z,-x -x,-y,+z 
   +z,-x,-y -y,+z,-x +z,-x,+y +y,+z,-x         
   -y,+z,+x +x,-y,+z +z,+x,-y -x,+y,+z 
   -y,-x,-z -z,-y,-x -x,-z,-y -y,-x,+z         
   +z,-y,-x -x,+z,-y +z,-y,+x +x,+z,-y 
   -x,+z,+y +y,-x,+z +z,+y,-x -y,+x,+z         

loop_ _atom_site_label
      _atom_site_fract_x
      _atom_site_fract_y
      _atom_site_fract_z
      _atom_site_occupancy
      _atom_site_thermal_displace_type
      _atom_site_U_iso_or_equiv
      _atom_site_symmetry_multiplicity
D1      0.146        0.146        0.146        0.5        Uiso   0.025         8
N1      0.0          0.0          0.0          1.0        Uiso   0.025         1
Cl1     0.5          0.5          0.5          1.0        Uiso   0.025         1

loop_ _atom_type_symbol
      _atom_type_number_in_cell
                   N   1.0        
                   D   4.0        
                   CL  1.0        
data_BL2810_p_01

_pd_block_id
     Mar 14 12:14:49 |POWSET_01||  rotax                                 
#_pd_meas_datetime_initiated           ?
#_pd_meas_info_author_name             ?
#_pd_meas_info_author_email            ?
#_pd_meas_info_author_address          ?
#_pd_meas_info_author_telephone        ?
_diffrn_measurement_temperature     10 K 
#_diffrn_ambient_temperature           ?
#_diffrn_ambient_environment           ?
#_diffrn_ambient_pressure              ?
#_diffrn_radiation_source              white neutron beam, ROTAX-TOF, ISIS
#_diffrn_radiation_detector            linear position-sensitive scintillation detector, Anger technology
loop_  _pd_phase_id
_pd_phase_block_id      Mar 14 12:14:49 |PHASE_1||
_pd_phase_block_id      Mar 14 12:14:49 |PHASE_2||
_pd_instr_radiation_probe              neutron
_pd_proc_ls_prof_R_factor              0.0341
_pd_proc_ls_prof_wR_factor             0.0403
_pd_proc_ls_prof_wR_expected           0.0378
_pd_proc_info_datetime                 "Mar 14 12:14:49 2003"
_pd_calc_method                        "Rietveld Refinement"

loop_
      _pd_meas_time_of_flight
      _pd_proc_d_spacing
      _pd_meas_intensity_total
      _pd_proc_ls_weight
      _pd_proc_intensity_calc_bkg
      _pd_calc_intensity_total
   2429.313     2.01652    0.0266(14)    0.0        0.02277  ?        
   2434.188     2.02054    0.0259(14)   513962.     0.02276    0.00000
   2439.063     2.02457    0.0236(13)   562500.     0.02275    0.00000
   2443.938     2.02859    0.0228(13)   580216.     0.02274    0.00000
   2448.828     2.03263    0.0235(13)   569735.     0.02274    0.00000
   2453.734     2.03668    0.0247(13)   552601.     0.02273    0.00000
   2458.641     2.04073    0.0248(14)   536228.     0.02272    0.00000
   2463.563     2.04479    0.0249(14)   543081.     0.02271    0.00000
   2468.5       2.04886    0.0251(14)   527225.     0.02271    0.00000
   2473.438     2.05294    0.0262(14)   512054.     0.02270    0.00000
   2478.391     2.05703    0.0273(14)   489754.     0.02270    0.00000
   2483.359     2.06113    0.0285(14)   476244.     0.02269    0.00000
   2488.328     2.06523    0.0277(14)   489754.     0.02269    0.00000
   2493.313     2.06934    0.0237(13)   573921.     0.02268    0.00000
   2498.313     2.07347    0.0252(14)   525100.     0.02268    0.00000
   2503.313     2.07760    0.0229(13)   591716.     0.02268    0.00000
   2508.313     2.08173    0.0252(14)   540657.     0.02267    0.00000
   2513.328     2.08587    0.0228(13)   618005.     0.02267    0.00000
   2518.359     2.09002    0.0228(13)   618005.     0.02267    0.00000
   2523.406     2.09418    0.0246(13)   554258.     0.02266    0.00000
   2528.469     2.09836    0.0252(14)   538309.     0.02266    0.00000
   2533.531     2.10254    0.0231(13)   606601.     0.02266    0.00000
   2538.594     2.10672    0.0238(13)   570927.     0.02266    0.00000
   2543.672     2.11091    0.0244(13)   577997.     0.02266    0.00000
   2548.766     2.11512    0.0240(13)   577997.     0.02266    0.00000
   2553.875     2.11934    0.0233(13)   602976.     0.02266    0.00000
   2558.984     2.12355    0.0238(13)   577997.     0.02266    0.00000
   2564.109     2.12778    0.0231(13)   610352.     0.02266    0.00000
   2569.25      2.13203    0.0221(12)   641251.     0.02266    0.00000
   2574.391     2.13627    0.0242(13)   574977.     0.02266    0.00000
   2579.547     2.14053    0.0229(13)   610352.     0.02266    0.00000
   2584.703     2.14478    0.0240(13)   592268.     0.02266    0.00000
   2589.875     2.14905    0.0236(13)   617772.     0.02266    0.00000
   2595.063     2.15334    0.0264(13)   549187.     0.02267    0.00000
   2600.25      2.15762    0.0247(13)   581967.     0.02267    0.00000
   2605.453     2.16191    0.0258(13)   555823.     0.02267    0.00000
   2610.672     2.16622    0.0261(13)   555823.     0.02267    0.00000
   2615.906     2.17054    0.0273(14)   517217.     0.02268    0.00000
   2621.141     2.17486    0.0252(13)   555823.     0.02268    0.00000
   2626.391     2.17920    0.0255(13)   569216.     0.02268    0.00000
   2631.656     2.18354    0.0266(14)   546767.     0.02269    0.00000
   2636.922     2.18789    0.0229(12)   640303.     0.02269    0.00000
   2642.203     2.19225    0.0225(12)   660156.     0.02270    0.00000
   2647.484     2.19661    0.0241(13)   603192.     0.02270    0.00000
   2652.781     2.20098    0.0230(13)   628707.     0.02271    0.00000
   2658.094     2.20537    0.0264(14)   544419.     0.02271    0.00000
   2663.422     2.20977    0.0254(13)   582769.     0.02272    0.00000
   2668.75      2.21417    0.0231(12)   647903.     0.02273    0.00000
   2674.094     2.21858    0.0242(13)   606818.     0.02273    0.00000
   2679.453     2.22300    0.0247(13)   599783.     0.02274    0.00000
   2684.813     2.22743    0.0268(14)   542140.     0.02275    0.00000
   2690.188     2.23186    0.0267(13)   557304.     0.02275    0.00000
   2695.578     2.23631    0.0237(13)   632083.     0.02276    0.00000
   2700.969     2.24076    0.0254(13)   573113.     0.02277    0.00000
   2706.375     2.24523    0.0249(13)   603396.     0.02277    0.00000
   2711.797     2.24970    0.0276(14)   533739.     0.02278    0.00000
   2717.219     2.25418    0.0283(14)   539927.     0.02279    0.00000
   2722.656     2.25867    0.0297(14)   498674.     0.02280    0.00000
   2728.109     2.26317    0.0321(14)   479206.     0.02281    0.00000
   2733.578     2.26769    0.0374(16)   404370.     0.02282    0.00000
   2739.047     2.27220    0.0428(17)   353346.     0.02283    0.00000
   2744.531     2.27673    0.0435(17)   349751.     0.02283    0.00000
   2750.031     2.28127    0.0481(18)   314973.     0.02284    0.00000
   2755.531     2.28581    0.0473(18)   314973.     0.02285    0.00000
   2761.047     2.29036    0.0450(17)   331974.     0.02286    0.00000
   2766.578     2.29493    0.0412(16)   369457.     0.02287    0.00000
   2772.109     2.29950    0.0332(15)   455008.     0.02288    0.00000
   2777.656     2.30408    0.0319(14)   483459.     0.02289    0.00000
   2783.219     2.30867    0.0308(14)   508570.     0.02290    0.00000
   2788.797     2.31327    0.0331(14)   476910.     0.02292    0.00000
   2794.391     2.31789    0.0374(15)   423067.     0.02293    0.00000
   2799.984     2.32251    0.0435(17)   361776.     0.02294    0.00000
   2805.578     2.32713    0.0540(18)   294939.     0.02295    0.00000
   2811.188     2.33176    0.0651(20)   239249.     0.02296    0.00000
   2816.828     2.33642    0.0723(21)   218518.     0.02297    0.00000
   2822.469     2.34107    0.0752(22)   209139.     0.02298    0.00000
   2828.109     2.34573    0.0735(22)   214950.     0.02300    0.00000
   2833.781     2.35041    0.0741(22)   213812.     0.02301    0.00000
   2839.453     2.35510    0.0716(21)   222175.     0.02302    0.00000
   2845.125     2.35978    0.0726(21)   220939.     0.02303    0.00000
   2850.828     2.36449    0.0760(22)   212696.     0.02305    0.00000
   2856.547     2.36921    0.0836(23)   190572.     0.02306    0.00000
   2862.266     2.37393    0.0955(25)   164499.     0.02307    0.00000
   2867.984     2.37866    0.0990(25)   159930.     0.02308    0.00000
   2873.719     2.38339    0.0990(25)   157253.     0.02310    0.00000
   2879.484     2.38815    0.0912(24)   170525.     0.02311    0.00000
   2885.25      2.39291    0.0844(23)   184131.     0.02312    0.00000
   2891.016     2.39767    0.0652(20)   244158.     0.02314    0.00000
   2896.813     2.40246    0.0526(18)   300687.     0.02315    0.00000
   2902.609     2.40724    0.0429(16)   370336.     0.02316    0.00000
   2908.422     2.41204    0.0336(14)   483977.     0.02318    0.00000
   2914.25      2.41686    0.0294(14)   541342.     0.02319    0.00000
   2920.078     2.42167    0.0265(13)   607101.     0.02321    0.00000
   2925.922     2.42649    0.0264(13)   623620.     0.02322    0.00000
   2931.781     2.43133    0.0255(13)   630307.     0.02323    0.00000
   2937.656     2.43618    0.0253(13)   630307.     0.02325    0.00000
   2943.531     2.44103    0.0243(12)   665811.     0.02326    0.00000
   2949.422     2.44590    0.0233(12)   692001.     0.02328    0.00000
   2955.328     2.45078    0.0238(12)   692001.     0.02329    0.00000
   2961.25      2.45567    0.0238(12)   680052.     0.02331    0.00000
   2967.188     2.46057    0.0256(12)   643789.     0.02332    0.00000
   2973.125     2.46547    0.0238(12)   699344.     0.02334    0.00000
   2979.078     2.47039    0.0231(12)   706724.     0.02335    0.00000
   2985.047     2.47532    0.0241(12)   687230.     0.02337    0.00000
   2991.016     2.48024    0.0240(12)   687230.     0.02338    0.00000
   2997.0       2.48519    0.0244(12)   694445.     0.02340    0.00000
   3003.0       2.49014    0.0250(12)   657414.     0.02341    0.00000
   3009.016     2.49511    0.0260(12)   646684.     0.02343    0.00000
   3015.047     2.50009    0.0257(12)   646684.     0.02344    0.00000
   3021.078     2.50507    0.0260(12)   646684.     0.02346    0.00000
   3027.125     2.51006    0.0246(12)   689696.     0.02347    0.00000
   3033.188     2.51507    0.0252(12)   671182.     0.02349    0.00000
   3039.25      2.52007    0.0254(12)   671182.     0.02350    0.00000
   3045.328     2.52509    0.0245(12)   696825.     0.02352    0.00000
   3051.422     2.53013    0.0239(12)   716315.     0.02353    0.00000
   3057.531     2.53517    0.0236(12)   744210.     0.02355    0.00000
   3063.656     2.54023    0.0229(12)   744210.     0.02356    0.00000
   3069.797     2.54530    0.0238(12)   731084.     0.02358    0.00000
   3075.953     2.55038    0.0234(12)   751823.     0.02359    0.00000
   3082.109     2.55547    0.0272(13)   622936.     0.02361    0.00000
   3088.266     2.56055    0.0256(12)   656153.     0.02363    0.00000
   3094.438     2.56565    0.0239(12)   699145.     0.02364    0.00000
   3100.641     2.57077    0.0268(13)   635649.     0.02366    0.00000
   3106.859     2.57591    0.0282(13)   604263.     0.02367    0.00000
   3113.078     2.58104    0.0287(13)   604263.     0.02369    0.00000
   3119.313     2.58619    0.0303(13)   567027.     0.02370    0.00000
   3125.563     2.59135    0.0366(14)   482253.     0.02372    0.00000
   3131.813     2.59651    0.0427(16)   406732.     0.02373    0.00000
   3138.078     2.60169    0.0494(17)   364775.     0.02375    0.00000
   3144.359     2.60688    0.0576(18)   308983.     0.02377    0.00000
   3150.656     2.61208    0.0701(20)   250993.     0.02378    0.00000
   3156.969     2.61729    0.0808(21)   218643.     0.02380    0.00000
   3163.281     2.62250    0.0908(23)   189525.     0.02381    0.00000
   3169.609     2.62773    0.0931(23)   186233.     0.02383    0.00000
   3175.953     2.63297    0.0927(23)   181267.     0.02384    0.00000
   3182.313     2.63822    0.0813(21)   236820.     0.02386    0.00000
   3188.688     2.64349    0.0725(21)   229751.     0.02387    0.00000
   3195.078     2.64876    0.0632(19)   266910.     0.02389    0.00000
   3201.484     2.65405    0.0523(17)   365255.     0.02390    0.00000
   3207.891     2.65935    0.0461(17)   365255.     0.02392    0.00000
   3214.313     2.66465    0.0412(15)   440444.     0.02393    0.00000
   3220.75      2.66997    0.0397(15)   431502.     0.02395    0.00000
   3227.188     2.67528    0.0340(14)   535142.     0.02396    0.00000
   3233.641     2.68061    0.0303(13)   593038.     0.02398    0.00000
   3240.125     2.68597    0.0313(13)   571255.     0.02399    0.00000
   3246.609     2.69132    0.0307(13)   593038.     0.02401    0.00000
   3253.109     2.69669    0.0306(13)   590411.     0.02402    0.00000
   3259.625     2.70207    0.0325(13)   571255.     0.02404    0.00000
   3266.141     2.70745    0.0385(15)   472656.     0.02405    0.00000
   3272.688     2.71286    0.0387(15)   467300.     0.02407    0.00000
   3279.25      2.71828    0.0420(15)   430664.     0.02408    0.00000
   3285.813     2.72370    0.0454(16)   398173.     0.02410    0.00000
   3292.391     2.72914    0.0452(16)   401974.     0.02411    0.00000
   3298.984     2.73458    0.0437(15)   417893.     0.02412    0.00000
   3305.578     2.74003    0.0463(16)   394354.     0.02414    0.00000
   3312.188     2.74549    0.0493(16)   376291.     0.02415    0.00000
   3318.828     2.75097    0.0534(17)   346978.     0.02417    0.00000
   3325.469     2.75646    0.0542(17)   337724.     0.02418    0.00000
   3332.125     2.76195    0.0565(17)   326705.     0.02419    0.00000
   3338.797     2.76747    0.0573(18)   318196.     0.02421    0.00000
   3345.469     2.77298    0.0565(18)   321191.     0.02422    0.00000
   3352.172     2.77851    0.0548(17)   335476.     0.02424    0.00000
   3358.891     2.78406    0.0512(17)   353525.     0.02425    0.00000
   3365.609     2.78961    0.0452(16)   409448.     0.02426    0.00000
   3372.344     2.79518    0.0423(15)   437933.     0.02427    0.00000
   3379.094     2.80075    0.0387(14)   484244.     0.02429    0.00000
   3385.859     2.80634    0.0361(14)   531684.     0.02430    0.00000
   3392.641     2.81194    0.0395(14)   478815.     0.02431    0.00000
   3399.438     2.81755    0.0417(15)   464102.     0.02433    0.00000
   3406.25      2.82318    0.0465(16)   413049.     0.02434    0.00000
   3413.063     2.82881    0.0543(17)   350927.     0.02435    0.00000
   3419.891     2.83445    0.0655(19)   285870.     0.02436    0.00000
   3426.734     2.84010    0.0752(20)   249544.     0.02438    0.00000
   3433.594     2.84577    0.0762(20)   244633.     0.02439    0.00000
   3440.469     2.85145    0.0740(20)   251828.     0.02440    0.00000
   3447.359     2.85714    0.0729(20)   254123.     0.02441    0.00000
   3454.266     2.86285    0.0624(18)   300430.     0.02442    0.00000
   3461.188     2.86856    0.0534(17)   351588.     0.02443    0.00000
   3468.125     2.87429    0.0432(15)   444979.     0.02445    0.00000
   3475.063     2.88002    0.0425(15)   444979.     0.02446    0.00000
   3482.016     2.88577    0.0383(14)   495495.     0.02447    0.00000
   3488.984     2.89153    0.0384(14)   505659.     0.02448    0.00000
   3495.969     2.89729    0.0381(14)   510204.     0.02449    0.00000
   3502.969     2.90308    0.0408(14)   480345.     0.02450    0.00000
   3509.984     2.90887    0.0434(15)   457087.     0.02451    0.00000
   3517.016     2.91468    0.0497(16)   394121.     0.02452    0.00000
   3524.047     2.92049    0.0545(17)   355059.     0.02453    0.00000
   3531.094     2.92631    0.0597(18)   324395.     0.02454    0.00000
   3538.172     2.93216    0.0630(18)   311993.     0.02455    0.00000
   3545.266     2.93802    0.0665(18)   293231.     0.02456    0.00000
   3552.359     2.94388    0.0657(18)   293231.     0.02457    0.00000
   3559.469     2.94975    0.0674(19)   291355.     0.02458    0.00000
   3566.594     2.95564    0.0719(19)   270476.     0.02459    0.00000
   3573.734     2.96154    0.0724(19)   272854.     0.02460    0.00000
   3580.891     2.96745    0.0725(19)   276881.     0.02461    0.00000
   3588.063     2.97338    0.0771(20)   256200.     0.02461    0.00000
   3595.25      2.97931    0.0837(21)   235848.     0.02462    0.00000
   3602.438     2.98525    0.0905(21)   220685.     0.02463    0.00000
   3609.641     2.99120    0.0977(22)   206125.     0.02464    0.00000
   3616.875     2.99718    0.0986(22)   202780.     0.02465    0.00000
   3624.125     3.00317    0.1019(22)   197834.     0.02465    0.00000
   3631.375     3.00916    0.1144(24)   175624.     0.02466    0.00000
   3638.641     3.01516    0.1280(25)   158310.     0.02467    0.00000
   3645.922     3.02118    0.1447(27)   138007.     0.02468    0.00000
   3653.219     3.02720    0.1564(28)   128491.     0.02468    0.00000
   3660.531     3.03325    0.1676(29)   118976.     0.02469    0.00000
   3667.859     3.03930    0.1739(29)   115592.     0.02470    0.00000
   3675.203     3.04537    0.1721(29)   117763.     0.02470    0.00000
   3682.563     3.05145    0.1769(29)   115506.     0.02471    0.00000
   3689.938     3.05754    0.1860(30)   109374.     0.02471    0.00000
   3697.328     3.06365    0.1983(31)   101911.     0.02472    0.00000
   3704.734     3.06977    0.2069(32)   96837.      0.02473    0.00000
   3712.156     3.07590    0.2111(32)   95240.      0.02473    0.00000
   3719.594     3.08204    0.2032(32)   98482.      0.02474    0.00000
   3727.031     3.08819    0.1793(30)   112240.     0.02474    0.00000
   3734.484     3.09435    0.1499(27)   134040.     0.02475    0.00000
   3741.969     3.10053    0.1128(24)   179546.     0.02475    0.00000
   3749.469     3.10673    0.0849(20)   240292.     0.02475    0.00000
   3756.969     3.11293    0.0615(17)   332840.     0.02476    0.00000
   3764.484     3.11914    0.0483(15)   421520.     0.02476    0.00000
   3772.016     3.12536    0.0428(14)   477399.     0.02477    0.00000
   3779.563     3.13159    0.0399(14)   518743.     0.02477    0.00000
   3787.141     3.13786    0.0367(13)   565288.     0.02477    0.00000
   3794.734     3.14413    0.0346(13)   600427.     0.02478    0.00000
   3802.328     3.15040    0.0349(13)   588359.     0.02478    0.00000
   3809.938     3.15669    0.0299(12)   686917.     0.02478    0.00000
   3817.563     3.16299    0.0301(12)   702097.     0.02478    0.00000
   3825.203     3.16931    0.0312(12)   663402.     0.02479    0.00000
   3832.859     3.17563    0.0309(12)   677745.     0.02479    0.00000
   3840.531     3.18197    0.0323(12)   654822.     0.02479    0.00000
   3848.219     3.18832    0.0298(12)   698224.     0.02479    0.00000
   3855.922     3.19469    0.0304(12)   688855.     0.02479    0.00000
   3863.641     3.20107    0.0285(12)   735545.     0.02479    0.00000
   3871.375     3.20746    0.0290(12)   725305.     0.02480    0.00000
   3879.125     3.21386    0.0298(12)   709623.     0.02480    0.00000
   3886.891     3.22028    0.0290(12)   747504.     0.02480    0.00000
   3894.672     3.22671    0.0274(11)   799945.     0.02480    0.00000
   3902.469     3.23315    0.0277(11)   788161.     0.02480    0.00000
   3910.281     3.23961    0.0302(12)   737051.     0.02480    0.00000
   3918.109     3.24608    0.0325(12)   681711.     0.02480    0.00000
   3925.953     3.25256    0.0381(13)   579927.     0.02480    0.00000
   3933.813     3.25905    0.0432(14)   512526.     0.02480    0.00000
   3941.688     3.26556    0.0520(15)   423575.     0.02479    0.00000
   3949.578     3.27208    0.0608(17)   358751.     0.02479    0.00000
   3957.484     3.27862    0.0664(17)   328234.     0.02479    0.00000
   3965.406     3.28516    0.0748(19)   291563.     0.02479    0.00000
   3973.359     3.29173    0.0817(19)   267756.     0.02479    0.00000
   3981.313     3.29831    0.0826(19)   265660.     0.02479    0.00000
   3989.281     3.30489    0.0756(19)   284444.     0.02478    0.00000
   3997.266     3.31149    0.0689(18)   323985.     0.02478    0.00000
   4005.266     3.31810    0.0666(17)   329087.     0.02478    0.00000
   4013.297     3.32474    0.0627(17)   359217.     0.02478    0.00000
   4021.328     3.33138    0.0639(17)   343657.     0.02477    0.00000
   4029.375     3.33803    0.0677(17)   326965.     0.02477    0.00000
   4037.438     3.34469    0.0659(17)   336442.     0.02477    0.00000
   4045.516     3.35137    0.0684(18)   324880.     0.02476    0.00000
   4053.625     3.35807    0.0678(17)   327394.     0.02476    0.00000
   4061.75      3.36478    0.0633(17)   346648.     0.02475    0.00000
   4069.875     3.37150    0.0552(16)   396705.     0.02475    0.00000
   4078.016     3.37823    0.0471(15)   469772.     0.02474    0.00000
   4086.188     3.38498    0.0408(14)   544072.     0.02474    0.00000
   4094.375     3.39175    0.0371(13)   596611.     0.02473    0.00000
   4102.563     3.39851    0.0340(12)   657143.     0.02473    0.00000
   4110.766     3.40529    0.0309(12)   732941.     0.02472    0.00000
   4119.0       3.41210    0.0302(12)   738525.     0.02472    0.00000
   4127.25      3.41892    0.0305(12)   738525.     0.02471    0.00000
   4135.516     3.42575    0.0278(11)   810245.     0.02471    0.00000
   4143.797     3.43259    0.0264(11)   846656.     0.02470    0.00000
   4152.094     3.43945    0.0272(11)   834412.     0.02469    0.00000
   4160.406     3.44632    0.0267(11)   853058.     0.02469    0.00000
   4168.734     3.45320    0.0261(11)   859484.     0.02468    0.00000
   4177.078     3.46010    0.0270(11)   840697.     0.02467    0.00000
   4185.438     3.46701    0.0260(11)   865934.     0.02466    0.00000
   4193.813     3.47393    0.0244(10)   926683.     0.02466    0.00000
   4202.203     3.48087    0.0239(10)   955449.     0.02465    0.00000
   4210.625     3.48783    0.0250(10)   940566.     0.02464    0.00000
   4219.063     3.49480    0.0247(10)   940566.     0.02463    0.00000
   4227.5       3.50178    0.0236(10)   985348.     0.02462    0.00000
   4235.953     3.5088     0.0244(10)   947546.     0.02462    0.00000
   4244.438     3.5158     0.0261(11)   891975.     0.02461    0.00000
   4252.938     3.5228     0.0266(11)   872479.     0.02460    0.00000
   4261.453     3.5298     0.0265(11)   878906.     0.02459    0.00000
   4269.984     3.5369     0.0276(11)   841510.     0.02458    0.00000
   4278.531     3.5440     0.0282(11)   829747.     0.02457    0.00000
   4287.094     3.5510     0.0272(11)   866215.     0.02456    0.00000
   4295.672     3.5581     0.0284(11)   818311.     0.02455    0.00000
   4304.281     3.5652     0.0281(11)   841904.     0.02454    0.00000
   4312.906     3.5724     0.0260(11)   898329.     0.02453    0.00000
   4321.531     3.5795     0.0275(11)   860107.     0.02452    0.00000
   4330.188     3.5867     0.0260(10)   911395.     0.02451    0.00000
   4338.859     3.5938     0.0256(10)   925070.     0.02450    0.00000
   4347.531     3.6010     0.0248(10)   952817.     0.02449    0.00000
   4356.234     3.6082     0.0241(10)   981619.     0.02447    0.00000
   4364.969     3.6154     0.0251(10)   945216.     0.02446    0.00000
   4373.719     3.6226     0.0261(11)   904566.     0.02445    0.00000
   4382.469     3.6299     0.0254(10)   924556.     0.02444    0.00000
   4391.234     3.6371     0.0253(10)   951980.     0.02443    0.00000
   4400.031     3.6444     0.0243(10)   1002843.    0.02442    0.00000
   4408.844     3.6517     0.0246(10)   980434.     0.02440    0.00000
   4417.672     3.6590     0.0243(10)   987400.     0.02439    0.00000
   4426.516     3.6663     0.0255(10)   944474.     0.02438    0.00000
   4435.375     3.6736     0.0263(10)   930596.     0.02437    0.00000
   4444.25      3.6810     0.0285(11)   854662.     0.02435    0.00000
   4453.141     3.6883     0.0325(12)   747679.     0.02434    0.00000
   4462.063     3.6957     0.0384(13)   636790.     0.02433    0.00000
   4471.0       3.7031     0.0424(13)   573678.     0.02431    0.00000
   4479.953     3.7105     0.0476(14)   514806.     0.02430    0.00000
   4488.922     3.7179     0.0516(15)   468728.     0.02429    0.00000
   4497.906     3.7253     0.0563(15)   431563.     0.02427    0.00000
   4506.906     3.7327     0.0594(16)   407424.     0.02426    0.00000
   4515.922     3.7402     0.0583(16)   416140.     0.02424    0.00000
   4524.969     3.7477     0.0537(15)   450639.     0.02423    0.00000
   4534.031     3.7552     0.0508(14)   478579.     0.02421    0.00000
   4543.109     3.7627     0.0464(14)   529256.     0.02420    0.00000
   4552.203     3.7702     0.0401(13)   604108.     0.02419    0.00000
   4561.313     3.7777     0.0342(12)   713869.     0.02417    0.00000
   4570.453     3.7853     0.0320(11)   760426.     0.02416    0.00000
   4579.609     3.7929     0.0291(11)   838369.     0.02414    0.00000
   4588.766     3.8004     0.0269(10)   909689.     0.02413    0.00000
   4597.953     3.8080     0.0247(10)   1004080.    0.02411    0.00000
   4607.156     3.8156     0.0267(10)   935293.     0.02409    0.00000
   4616.375     3.8233     0.0254(10)   989276.     0.02408    0.00000
   4625.625     3.8309     0.0242(10)   1033239.    0.02406    0.00000
   4634.891     3.8386     0.0249(10)   995972.     0.02405    0.00000
   4644.172     3.8462     0.0256(10)   974894.     0.02403    0.00000
   4653.469     3.8539     0.0250(10)   1002690.    0.02402    0.00000
   4662.781     3.8616     0.0248(10)   1002690.    0.02400    0.00000
   4672.109     3.8693     0.0248(10)   1009431.    0.02398    0.00000
   4681.469     3.8771     0.0256(10)   973857.     0.02397    0.00000
   4690.844     3.8848     0.0262(10)   973857.     0.02395    0.00000
   4700.234     3.8926     0.0252(10)   1001330.    0.02393    0.00000
   4709.641     3.9004     0.0238(10)   1068440.    0.02392    0.00000
   4719.063     3.9082     0.0245(10)   1029789.    0.02390    0.00000
   4728.516     3.9160     0.0239(10)   1059277.    0.02388    0.00000
   4737.984     3.9238     0.0253(10)   993432.     0.02387    0.00000
   4747.469     3.9317     0.0253(10)   1000000.    0.02385    0.00000
   4756.969     3.9395     0.0232(9)    1114198.    0.02383    0.00000
   4766.484     3.9474     0.0243(10)   1050350.    0.02382    0.00000
   4776.031     3.9553     0.0236(10)   1080357.    0.02380    0.00000
   4785.594     3.9632     0.0255(10)   992203.     0.02378    0.00000
   4795.172     3.9711     0.0247(10)   1041648.    0.02376    0.00000
   4804.781     3.9790     0.0237(10)   1094525.    0.02375    0.00000
   4814.406     3.9870     0.0212(9)    1223948.    0.02373    0.00000
   4824.047     3.9950     0.0231(9)    1125989.    0.02371    0.00000
   4833.703     4.0030     0.0220(9)    1151150.    0.02369    0.00000
   4843.375     4.0110     0.0225(9)    1133289.    0.02368    0.00000
   4853.063     4.0190     0.0216(9)    1211876.    0.02366    0.00000
   4862.781     4.0270     0.0238(10)   1099116.    0.02364    0.00000
   4872.516     4.0351     0.0240(10)   1092081.    0.02362    0.00000
   4882.266     4.0431     0.0242(10)   1082762.    0.02361    0.00000
   4892.047     4.0512     0.0234(10)   1106173.    0.02359    0.00000
   4901.844     4.0593     0.0237(9)    1113252.    0.02357    0.00000
   4911.656     4.0674     0.0228(9)    1137585.    0.02355    0.00000
   4921.484     4.0756     0.0222(9)    1170141.    0.02353    0.00000
   4931.344     4.0837     0.0247(10)   1058112.    0.02352    0.00000
   4941.219     4.0919     0.0225(9)    1152122.    0.02350    0.00000
   4951.109     4.1001     0.0228(9)    1134626.    0.02348    0.00000
   4961.016     4.1083     0.0228(9)    1134626.    0.02346    0.00000
   4970.938     4.1165     0.0224(9)    1166752.    0.02344    0.00000
   4980.891     4.1247     0.0233(9)    1124672.    0.02343    0.00000
   4990.875     4.1329     0.0225(9)    1181474.    0.02341    0.00000
   5000.875     4.1412     0.0232(9)    1131734.    0.02339    0.00000
   5010.875     4.1495     0.0219(9)    1181474.    0.02337    0.00000
   5020.906     4.1578     0.0226(9)    1170701.    0.02335    0.00000
   5030.969     4.1661     0.0228(9)    1145925.    0.02334    0.00000
   5041.031     4.1744     0.0228(9)    1145925.    0.02332    0.00000
   5051.125     4.1828     0.0231(9)    1160204.    0.02330    0.00000
   5061.25      4.1912     0.0242(9)    1112366.    0.02328    0.00000
   5071.375     4.1995     0.0252(10)   1067426.    0.02326    0.00000
   5081.516     4.2079     0.0282(10)   953674.     0.02325    0.00000
   5091.688     4.2163     0.0322(11)   827369.     0.02323    0.00000
   5101.891     4.2248     0.0357(11)   762823.     0.02321    0.00000
   5112.109     4.2332     0.0451(13)   599305.     0.02319    0.00000
   5122.344     4.2417     0.0545(14)   492881.     0.02317    0.00000
   5132.594     4.2502     0.0651(16)   415579.     0.02316    0.00000
   5142.859     4.2587     0.0784(17)   345156.     0.02314    0.00000
   5153.156     4.2672     0.0860(18)   310731.     0.02312    0.00000
   5163.484     4.2757     0.0902(18)   296380.     0.02310    0.00000
   5173.828     4.2843     0.0908(18)   293285.     0.02308    0.00000
   5184.188     4.2928     0.0839(18)   317937.     0.02307    0.00000
   5194.563     4.3014     0.0724(17)   363847.     0.02305    0.00000
   5204.953     4.3100     0.0585(15)   456612.     0.02303    0.00000
   5215.375     4.3186     0.0461(13)   580433.     0.02301    0.00000
   5225.813     4.3273     0.0391(12)   675438.     0.02300    0.00000
   5236.266     4.3359     0.0339(11)   787092.     0.02298    0.00000
   5246.75      4.3446     0.0282(10)   962966.     0.02296    0.00000
   5257.266     4.3533     0.0267(10)   1025400.    0.02295    0.00000
   5267.797     4.3620     0.0257(10)   1045407.    0.02293    0.00000
   5278.344     4.3707     0.0231(9)    1185741.    0.02291    0.00000
   5288.906     4.3795     0.0239(9)    1138317.    0.02289    0.00000
   5299.484     4.3882     0.0236(9)    1145062.    0.02288    0.00000
   5310.094     4.3970     0.0241(9)    1128906.    0.02286    0.00000
   5320.734     4.4058     0.0226(9)    1206883.    0.02284    0.00000
   5331.391     4.4146     0.0240(9)    1135557.    0.02283    0.00000
   5342.063     4.4234     0.0229(9)    1189324.    0.02281    0.00000
   5352.75      4.4323     0.0231(9)    1165418.    0.02279    0.00000
   5363.469     4.4412     0.0241(9)    1132855.    0.02278    0.00000
   5374.219     4.4500     0.0232(9)    1179089.    0.02276    0.00000
   5384.969     4.4589     0.0230(9)    1179089.    0.02275    0.00000
   5395.75      4.4679     0.0232(9)    1169102.    0.02273    0.00000
   5406.563     4.4768     0.0236(9)    1146066.    0.02271    0.00000
   5417.375     4.4857     0.0225(9)    1217307.    0.02270    0.00000
   5428.219     4.4947     0.0234(9)    1159353.    0.02268    0.00000
   5439.094     4.5037     0.0220(9)    1256941.    0.02267    0.00000
   5449.984     4.5127     0.0227(9)    1189463.    0.02265    0.00000
   5460.891     4.5218     0.0231(9)    1189463.    0.02264    0.00000
   5471.813     4.5308     0.0255(10)   1064693.    0.02262    0.00000
   5482.766     4.5399     0.0252(10)   1091279.    0.02261    0.00000
   5493.75      4.5489     0.0244(9)    1140541.    0.02259    0.00000
   5504.75      4.5580     0.0252(10)   1097506.    0.02258    0.00000
   5515.766     4.5672     0.0240(9)    1147031.    0.02256    0.00000
   5526.813     4.5763     0.0237(9)    1176268.    0.02255    0.00000
   5537.875     4.5854     0.0238(9)    1153539.    0.02253    0.00000
   5548.953     4.5946     0.0231(9)    1206463.    0.02252    0.00000
   5560.063     4.6038     0.0236(9)    1166610.    0.02250    0.00000
   5571.203     4.6130     0.0238(9)    1173173.    0.02249    0.00000
   5582.359     4.6223     0.0231(9)    1196289.    0.02248    0.00000
   5593.531     4.6315     0.0247(9)    1113921.    0.02246    0.00000
   5604.734     4.6408     0.0234(9)    1186355.    0.02245    0.00000
   5615.953     4.6501     0.0223(9)    1258604.    0.02244    0.00000
   5627.188     4.6594     0.0222(9)    1240687.    0.02242    0.00000
   5638.453     4.6687     0.0230(9)    1199610.    0.02241    0.00000
   5649.75      4.6780     0.0225(9)    1254511.    0.02240    0.00000
   5661.063     4.6874     0.0232(9)    1206265.    0.02238    0.00000
   5672.391     4.6968     0.0229(9)    1189725.    0.02237    0.00000
   5683.75      4.7062     0.0237(9)    1151572.    0.02236    0.00000
   5695.125     4.7156     0.0241(9)    1151572.    0.02235    0.00000
   5706.531     4.7250     0.0236(9)    1164262.    0.02234    0.00000
   5717.953     4.7345     0.0215(9)    1275390.    0.02232    0.00000
   5729.391     4.7439     0.0229(9)    1216089.    0.02231    0.00000
   5740.875     4.7534     0.0223(9)    1246583.    0.02230    0.00000
   5752.375     4.7629     0.0214(9)    1322500.    0.02229    0.00000
   5763.891     4.7725     0.0218(9)    1278063.    0.02228    0.00000
   5775.422     4.7820     0.0218(9)    1278063.    0.02227    0.00000
   5786.984     4.7916     0.0228(9)    1219184.    0.02226    0.00000
   5798.578     4.8012     0.0233(9)    1196289.    0.02225    0.00000
   5810.188     4.8108     0.0226(9)    1225765.    0.02224    0.00000
   5821.813     4.8204     0.0235(9)    1180371.    0.02223    0.00000
   5833.453     4.8300     0.0235(9)    1186725.    0.02222    0.00000
   5845.141     4.8397     0.0251(9)    1114594.    0.02221    0.00000
   5856.844     4.8494     0.0245(9)    1149715.    0.02220    0.00000
   5868.563     4.8591     0.0234(9)    1183663.    0.02219    0.00000
   5880.313     4.8688     0.0246(9)    1141012.    0.02218    0.00000
   5892.078     4.8786     0.0243(9)    1147090.    0.02217    0.00000
   5903.875     4.8883     0.0238(9)    1153183.    0.02216    0.00000
   5915.703     4.8981     0.0237(9)    1159293.    0.02215    0.00000
   5927.547     4.9079     0.0216(9)    1296916.    0.02214    0.00000
   5939.406     4.9177     0.0217(9)    1279053.    0.02213    0.00000
   5951.297     4.9276     0.0227(9)    1238176.    0.02213    0.00000
   5963.219     4.9374     0.0227(9)    1221741.    0.02212    0.00000
   5975.156     4.9473     0.0230(9)    1221741.    0.02211    0.00000
   5987.109     4.9572     0.0221(9)    1251209.    0.02210    0.00000
   5999.094     4.9671     0.0223(9)    1257752.    0.02210    0.00000
   6011.109     4.9771     0.0233(9)    1196289.    0.02209    0.00000
   6023.156     4.9871     0.0232(9)    1202512.    0.02208    0.00000
   6035.219     4.9970     0.0233(9)    1202512.    0.02208    0.00000
   6047.297     5.0070     0.0247(9)    1125414.    0.02207    0.00000
   6059.406     5.0171     0.0255(9)    1111649.    0.02206    0.00000
   6071.531     5.0271     0.0268(10)   1055843.    0.02206    0.00000
   6083.688     5.0372     0.0283(10)   997952.     0.02205    0.00000
   6095.875     5.0473     0.0331(11)   865539.     0.02205    0.00000
   6108.078     5.0574     0.0390(12)   740418.     0.02204    0.00000
   6120.297     5.0675     0.0454(13)   629524.     0.02203    0.00000
   6132.547     5.0776     0.0543(14)   521900.     0.02203    0.00000
   6144.828     5.0878     0.0590(14)   476042.     0.02203    0.00000
   6157.125     5.0980     0.0630(15)   438194.     0.02202    0.00000
   6169.453     5.1082     0.0667(16)   404847.     0.02202    0.00000
   6181.813     5.1184     0.0628(15)   433286.     0.02201    0.00000
   6194.188     5.1286     0.0548(14)   494385.     0.02201    0.00000
   6206.578     5.1389     0.0486(13)   565345.     0.02200    0.00000
